Repository: nitad54448/TE_3D

# Thermoelectric Lab · 3D

Thermoelectric Lab solves coupled heat and charge transport in a planar 2D domain. You paint materials on a rectangular grid, place two electrodes, set the thermal condition of each side, and compute temperature T(x,y,t) and electric potential V(x,y,t) under DC, single-frequency AC or swept-frequency excitation. All computation runs locally in the browser, in a background worker. The 3D edition adds a static magnetic field perpendicular to the plane, with the Hall, magnetoresistance, Nernst, Ettingshausen and Righi–Leduc effects (see *Magnetic field (3D)*). With the field at zero it reproduces the 2D results exactly.

## Running the application

The application folder contains:

- `index.html`: the application
- `assets/`: scripts and styles
- `lib/`: the material library (`index.json` and one JSON file per material)
- `tests/regression.cjs`: the Node regression suite

Serve the folder with any static web server and open `index.html`, for example `python3 -m http.server 8000` in the folder, then `http://localhost:8000/`. No internet connection is needed.

Opening `index.html` directly from disk also works. Browsers do not let a page opened from disk read `lib/*.json`, so the material library is then read from `lib/catalog.js`, the offline copy that `python lib/build_catalog.py` writes next to `lib/index.json`: rebuild it after editing material files.

`index.html` loads its scripts and stylesheet with a version tag (`assets/core.js?v=3.11.2`), so a browser never combines a new page with cached old scripts.

# Material library

This folder holds the material presets of Thermoelectric Lab. Keep it as `lib/` beside `index.html`. The same files work in the 2D and the 3D application.

## Contents

- **19 material files**, one material each, with properties referenced to 300 K:
  - metals: `Aluminum`, `Copper`, `Gold`, `Platinum`;
  - semimetal: `Bismuth` (polycrystalline; weak fields only, |B| up to about 0.2 T);
  - thermoelectrics: `Bi2Te3` (p-type benchmark), `Bi2Te3_n_type` (illustrative: the benchmark with the Seebeck sign reversed), `PbTe`;
  - insulators: `Air`, `Alumina`;
  - silicon and germanium model presets, p- and n-type, lightly (10¹⁵ cm⁻³) and heavily (10¹⁹ cm⁻³) doped: `Si_n_1e15`, `Si_n_1e19`, `Si_p_1e15`, `Si_p_1e19`, `Ge_n_1e15`, `Ge_n_1e19`, `Ge_p_1e15`, `Ge_p_1e19`;
  - germanium reference: `Ge_p_reference` (p-type, 8.4·10¹⁷ cm⁻³ acceptors), the material of the *Hall, p-Ge* example.
- **`index.json`**: the list of files the application offers. It is read at startup.
- **`build_catalog.py`**: rebuilds `index.json` after you add, rename or remove files.
- **`catalog.js`**: a JavaScript snapshot of all records, also written by `build_catalog.py`. `index.html` loads it, so the presets and examples also work when the page is opened directly from disk.

Every material file documents its values in `notes` and `sources`. The values are starting points, not specimen-specific calibrations. A slope or magnetic coefficient of 0 means the effect is assumed constant or switched off, not that it was measured to be zero.

## File format

```json
{
  "format": "TE_2D_material",
  "version": 1,
  "referenceTemperature": 300,
  "units": { "rho": "kg/m^3", "Cp": "J/(kg K)", "k": "W/(m K)", "sigma": "S/m",
             "alpha": "V/K", "beta": "1/K", "alphaSlope": "V/K^2",
             "hall": "m^3/C", "nernst": "V/(K T)", "righiLeduc": "1/T", "magnetoresistance": "1/T^2" },
  "material": {
    "name": "Example", "rho": 7740, "Cp": 154.4, "k": 1.6, "sigma": 110000,
    "alpha": 0.0002, "beta": 0, "alphaSlope": 0,
    "hall": 3.1e-7, "nernst": 0, "righiLeduc": 0, "magnetoresistance": 0,
    "color": "#73d8d0"
  },
  "notes": "Composition, temperature range, assumptions.",
  "sources": [ { "url": "https://…", "properties": "Which values come from this source." } ]
}
```

The `material` object:

| Key | Required | Unit | Meaning |
|---|---|---|---|
| name | yes | | 1 to 200 characters |
| rho | yes | kg/m³ | mass density, positive |
| Cp | yes | J/(kg K) | specific heat, positive |
| k | yes | W/(m K) | thermal conductivity, positive |
| sigma | yes | S/m | electrical conductivity (not resistivity) at 300 K, positive |
| alpha | yes | V/K | Seebeck coefficient at 300 K |
| beta | no, default 0 | 1/K | resistivity slope: ρ(T) = [1 + β(T − 300)]/σ |
| alphaSlope | no, default 0 | V/K² | Seebeck slope: α(T) = α + α′(T − 300) |
| hall | no, default 0 | m³/C | Hall coefficient R_H: E_y = R_H·B·J_x |
| nernst | no, default 0 | V/(K·T) | Nernst coefficient N: E_y = N·B·∂T/∂x without current |
| righiLeduc | no, default 0 | 1/T | Righi–Leduc coefficient S: ∂T/∂y = S·B·∂T/∂x without current |
| magnetoresistance | no, default 0 | 1/T² | ρ_xx = ρ·(1 + m·B²) |
| color | no, default `#73d8d0` | | `#RRGGBB`, the painting colour |

- All values are SI numbers and must be finite. The editor displays α in µV/K and α′ in µV/K²; the file stores V/K and V/K².
- `referenceTemperature`, if present, must be 300.

File: lib/Alumina.json
{
  "format": "TE_2D_material",
  "version": 1,
  "referenceTemperature": 300,
  "units": {
    "rho": "kg/m^3",
    "Cp": "J/(kg K)",
    "k": "W/(m K)",
    "sigma": "S/m",
    "alpha": "V/K",
    "beta": "1/K",
    "alphaSlope": "V/K^2",
    "hall": "m^3/C",
    "nernst": "V/(K T)",
    "righiLeduc": "1/T",
    "magnetoresistance": "1/T^2"
  },
  "material": {
    "name": "Alumina (Al2O3)",
    "rho": 3750,
    "Cp": 750,
    "k": 24,
    "sigma": 1e-12,
    "alpha": 0,
    "beta": 0,
    "alphaSlope": 0,
    "color": "#d9d4c7",
    "hall": 0,
    "nernst": 0,
    "righiLeduc": 0,
    "magnetoresistance": 0
  },
  "notes": "96% alumina substrate, the usual plate material of thermoelectric modules. Datasheet values at 25 °C are used at nominal 300 K; density, Cp and k are held constant (the same datasheet gives k halving to 12 W/(m K) at 300 °C). The datasheet specifies volume resistivity > 1e14 ohm cm at 25 °C, so sigma = 1e-12 S/m is an upper bound; any value this small behaves as an ideal electrical insulator in this app. alpha = 0 (no current flows in the insulator), beta = 0 and alphaSlope = 0 are modeling assumptions. Magnetic (3D): hall, nernst, righiLeduc and magnetoresistance = 0: an insulator carries no current, so these coefficients have no effect.",
  "sources": [
    {
      "url": "https://www.maruwa-g.com/e/products/ceramic/upfiles/alumina_01_en_1.pdf",
      "properties": "Grade HA-96-2 (96% Al2O3): bulk density 3.75 g/cm^3, thermal conductivity and specific heat at 25 °C, volume resistivity at 25 °C."
    }
  ]
}

File: lib/Aluminum.json
{
  "format": "TE_2D_material",
  "version": 1,
  "referenceTemperature": 300,
  "units": {
    "rho": "kg/m^3",
    "Cp": "J/(kg K)",
    "k": "W/(m K)",
    "sigma": "S/m",
    "alpha": "V/K",
    "beta": "1/K",
    "alphaSlope": "V/K^2",
    "hall": "m^3/C",
    "nernst": "V/(K T)",
    "righiLeduc": "1/T",
    "magnetoresistance": "1/T^2"
  },
  "material": {
    "name": "Aluminum",
    "rho": 2700,
    "Cp": 897,
    "k": 237,
    "sigma": 37735849.056603774,
    "alpha": -1.7e-06,
    "beta": 0,
    "alphaSlope": 0,
    "color": "#96b8d5",
    "hall": -3.43e-11,
    "nernst": 0,
    "righiLeduc": -0.001294,
    "magnetoresistance": 1.68e-06
  },
  "notes": "Room-temperature bulk approximation: supplier thermal/density data and 293.15 K conductivity used unchanged at nominal 300 K. beta=0 and alphaSlope=0 deliberately assume constant transport coefficients; select Custom to supply measured slopes. Magnetic (3D): hall = -3.43e-11 m^3/C, the room-temperature low-field value (Hurd, via Yates et al.); aluminium is a two-band metal whose Hall coefficient changes sign at high fields, which this constant does not describe. righiLeduc = sigma*hall = -0.00129 1/T (Wiedemann-Franz law for the Hall components; electrons carry most of the heat). magnetoresistance = (sigma*hall)^2 = 1.7e-06 1/T^2, a Kohler-scale order-of-magnitude upper bound (zero for free electrons; the real value depends on the Fermi surface). nernst = 0: Mott-type estimates give |N| of order 1e-9 V/(K T) with a sign that is not established, negligible here.",
  "sources": [
    {
      "url": "https://www.goodfellow.com/global/material/metals/aluminium",
      "properties": "rho, Cp, k, resistivity"
    },
    {
      "url": "https://patents.google.com/patent/US8696989B2/en",
      "properties": "Table 1: representative Seebeck coefficient."
    },
    {
      "url": "https://arxiv.org/pdf/cond-mat/0702554",
      "properties": "Table I: experimental low-field Hall coefficients at room temperature, Cu -5.17e-11 and Al -3.43e-11 m^3/C (compiled from C. M. Hurd, The Hall Effect in Metals and Alloys, 1972)."
    },
    {
      "url": "https://doi.org/10.1103/PhysRevLett.84.2219",
      "properties": "Zhang et al. (2000): the Wiedemann-Franz law holds for the Hall components in copper, the basis of the Righi-Leduc estimate S = sigma*R_H."
    }
  ]
}
